Repository: Mikes987/parameters_cfrp_simulation

# Parameters for CFRP Simulation
Python scripts in order to successfully simulate progressive damage of carbon fiber reinforced polymers.

In my master thesis, I simulated temperature dependent progressive damage in Abaqus 2017. The foundation was the Nasa CompDam_DGD and I expanded the script by adding a module that recalculated mechanical properties based on the operating temperature.

For a successful simulation, two processes had to be accomplished.

1. Transform temperature dependent results of real mechanical tests into a sufficient mathematical equation and implement it into the CompDam Code.

2. Create a CFRP-model in Abaqus that fulfills the requirements of the CompDAm Code.

## Temperature dependent mechanical Properties
While mechanical properties in longitudinal direction are assumed to be temperature independent within a certain temperature range under tensile load and results of mechanical testing have led to the assumption of nearly linear correlations between temperature and mechanical properties in longidutinal direction under compressive load as well transverse direction, correlations under 12-shear load were not that obvious.

Mechanical testing in shear direction do not show linear but non linear mechanical behavior, i.e. it is not only necessary to find a mathematical equation for temperaturedependent shear strength and shear modulus but obtain non linear behavior during simulation.
CompDam_DGD handles this nonlinear behavior in quasi static simulation by using the Ramberg Osgood equation. This equation uses two parameters \alpha and n.

These txt files represent raw data of temperature dependent 12-shear tests of CFRP at Hamburg University of Technology.

As one can observe, there are no units or descriptions within these txt-files, so these columns represent:

1. Shear strain in first column without units.
2. Shear stress in MPa in second column.

File: mechanicalResultsShear/100-1.txt
-0.000623323	0
-0.000659606	0.060577526
-0.000483526	0.080783429
-0.000177272	0.121195236
3.48941E-05	0.181812936
9.67207E-05	0.956265327
0.000183834	2.047223279
0.000288882	3.104477939
0.000426743	4.175229987
0.00067395	5.198861703
0.000961306	6.148378351
0.001279962	7.118141056
0.001550745	8.081155083
0.001708926	9.003717129
0.001880102	9.939816737
0.002147076	10.88258469
0.002553099	11.79847838
0.00288631	12.73453782
0.002934319	13.66384856
0.002905596	14.58645078
0.00285395	15.51580169
0.002836576	16.37778621
0.002939372	17.30713712
0.003317107	18.18932754
0.003990379	19.05131206
0.004561339	19.94695969
0.004865151	20.82915011
0.005062013	21.65747151
0.005211308	22.47904424
0.005241926	23.26024533
0.005304881	24.03469772
0.005546861	24.76198963
0.006089628	25.43541252
0.006648164	26.0617151
0.006957754	26.67452029
0.007159919	27.26041107
0.007340527	27.82609593
0.007483923	28.38503212
0.007671084	28.9035565
0.007842163	29.41537236
0.008046913	29.88677643
0.008244605	30.34472328
0.008301745	30.82958455
0.008348104	31.2807827
0.008563535	31.75218677
0.008951925	32.13601853
0.009335108	32.58050817
0.009614959	32.93742552
0.009837933	33.3414632
0.010147863	33.67146612
0.010529408	34.02163478
0.010833995	34.37855213
0.010962567	34.66139456
0.011086952	34.93748831
0.011258061	35.24053665
0.011460309	35.47625876
0.01176413	35.73214661
0.012099876	35.97457724
0.012452561	36.19680197
0.012749539	36.41231819
0.013031968	36.61433703
0.013243578	36.81635586
0.013257127	36.99146028
0.013196371	37.18677059
0.013269583	37.34162894
0.013453855	37.55039645
0.013640064	37.74570677
0.013812586	37.9073138
0.014019892	38.01505183
0.014224485	38.20361346
0.014516428	38.34505476
0.014902418	38.50666179
0.015246474	38.6211485
0.015488751	38.74909243
0.015667647	38.86357914
0.015836759	38.97806585
0.015953487	39.09255256
0.016016124	39.20029058
0.016141519	39.3147773
0.016458869	39.38214369
0.016826026	39.42255549
0.017099514	39.50333893
0.017193991	39.54375072
0.017327474	39.59091122
0.017661944	39.63803153
0.018044738	39.67169465
0.018256246	39.71885513
0.018337773	39.76597545
0.018428763	39.81984446
0.018511157	39.86700496
0.018567568	39.90741676
0.018653159	39.93433119
0.018846532	39.96803447
0.019131407	39.9882002
0.019323744	40.01515478
0.019519312	40.03536068
0.019713607	40.05556658
0.019760274	40.06231527
0.019793015	40.07577249
0.019930571	40.09597838
0.02012286	40.10268691
0.020344258	40.09597838
0.020564572	40.08922969
0.020797921	40.07577249
0.021088041	40.09597838
0.021443925	40.09597838
0.021672362	40.10268691
0.021710417	40.1094356
0.021813021	40.11618428
0.021963113	40.1094356
0.022134225	40.1228928
0.022276566	40.13639019
0.022323733	40.1430987
0.022312648	40.13639019
0.022269918	40.09597838
0.022310794	40.10268691
0.022471744	40.10268691
0.022717918	40.1228928
0.022957173	40.10268691

File: mechanicalResultsShear/100-2.txt
0.000410484	3.186374691
0.000481998	3.833696676
0.000585168	4.625576108
0.000721863	5.461430099
0.000886388	6.272166484
0.001066138	7.095461677
0.001254112	7.918756869
0.001448261	8.792324756
0.001654828	9.628178756
0.001882682	10.45147394
0.002134599	11.29992423
0.00240448	12.09810181
0.00268497	12.88994376
0.002967112	13.65040744
0.003237295	14.46114382
0.00348216	15.22786817
0.003689458	15.9945925
0.003854059	16.71734229
0.003990109	17.45894902
0.004125021	18.18169879
0.004277228	18.89815043
0.004454323	19.60204327
0.00465764	20.2933398
0.004880351	20.99093449
0.005113849	21.65711342
0.005345741	22.31073354
0.005566835	22.92034163
0.005777324	23.52998719
0.005978792	24.13329714
0.006176843	24.76176217
0.00637697	25.34625264
0.00658549	25.93074312
0.006806987	26.49007849
0.007044183	27.08082962
0.007288068	27.63390434
0.007524622	28.19323972
0.007739864	28.72742
0.007931301	29.23022201
0.008112678	29.74554535
0.008295127	30.25460802
0.008483458	30.75111189
0.008679985	31.24761576
0.008889581	31.71896453
0.009118999	32.19657396
0.009366537	32.63024633
0.00962944	33.07644001
0.009904834	33.52267118
0.010180842	33.93744909
0.010447323	34.35852517
0.010703539	34.77330308
0.010950382	35.18182036
0.011184469	35.54632557
0.011406825	35.91712894
0.011618469	36.2879323
0.011819214	36.65873567
0.012009599	36.98552699
0.012195078	37.3123558
0.012379548	37.63284897
0.012558238	37.91566574
0.012736243	38.2361964
0.012918643	38.51901316
0.013108245	38.78297297
0.013304026	39.05949158
0.013504834	39.3234514
0.013718621	39.54969731
0.013955384	39.82621593
0.014213497	40.05875998
0.01448554	40.31016099
0.014757198	40.54266756
0.015015194	40.75009401
0.015249098	40.93862603
0.015451904	41.13971684
0.015630297	41.35340394
0.015790513	41.54193596
0.015936293	41.70535036
0.016070583	41.89388238
0.016198429	42.05099863
0.016325132	42.24582879
0.016455449	42.40294505
0.016597545	42.55380065
0.01675238	42.71717756
0.016917714	42.88689011
0.017095562	43.05026702
0.017288661	43.15711059
0.017499356	43.31422684
0.017722351	43.43366668
0.017950252	43.55306904
0.018176862	43.69132835
0.01839394	43.82328951
0.018592448	43.93013306
0.018771849	44.01811967
0.018931691	44.12496323
0.019076713	44.23810492
0.019213312	44.31979339
0.019344926	44.42033879
0.019469936	44.53348049
0.019596466	44.61516894
0.019733148	44.69689489
0.019886528	44.7345713
0.020058777	44.79114215
0.020246937	44.85401116
0.020439737	44.89168756
0.020621642	44.9231408
0.020787488	44.94825842
0.020936885	44.99853112
0.021070122	45.04880383
0.021193079	45.08025707
0.021313428	45.11797096
0.021441782	45.14938671
0.021590544	45.14308857
0.02176196	45.13052977
0.021944868	45.11797096
0.022127255	45.09911401
0.022302835	45.09281587
0.022469544	45.08025707
0.022629902	45.08025707
0.022785494	45.09281587
0.022931175	45.07395892

File: mechanicalResultsShear/100-3.txt
0.000889196	4.025419283
0.000985854	4.453136488
0.00110318	5.119850079
0.001241227	5.824307834
0.001404492	6.610519604
0.001594847	7.396731374
0.001807995	8.220687317
0.00203462	9.013202287
0.002270747	9.812020465
0.002515754	10.6296732
0.002764309	11.44106026
0.003005239	12.17065577
0.003236962	12.95686754
0.003465123	13.73681364
0.00369513	14.48528124
0.003925563	15.21491428
0.004152991	15.95707868
0.004375809	16.68671172
0.0045949	17.42261044
0.004812152	18.10189291
0.00502881	18.78747858
0.005245091	19.46049537
0.005462107	20.11464007
0.005687972	20.75617837
0.005925008	21.39145099
0.006164944	22.03298929
0.006402986	22.64308662
0.006633672	23.26579036
0.006854555	23.86331881
0.007067757	24.43567197
0.007276676	25.02693474
0.007481565	25.56784694
0.007680373	26.12763122
0.007869213	26.6874155
0.008046448	27.22832771
0.008216049	27.74410214
0.008384142	28.27244545
0.008556159	28.76931028
0.008736312	29.28508471
0.008928092	29.77568386
0.009130655	30.26628301
0.009337597	30.75688215
0.009543488	31.21604033
0.009746808	31.65632643
0.00995299	32.11548461
0.010164846	32.5494675
0.010383497	32.96457832
0.010615634	33.36085456
0.010862346	33.77596537
0.011123167	34.14706634
0.011398665	34.54330506
0.011687667	34.93327811
0.01198564	35.27920379
0.012285902	35.65030474
0.012583869	36.00253362
0.01287547	36.35476249
0.013153759	36.67555041
0.013409547	37.002604
0.013636309	37.29195094
0.013829555	37.61270133
0.013990674	37.90204827
0.014121618	38.17878881
0.014232834	38.46813576
0.014339733	38.7385731
0.014459855	38.99017587
0.014604154	39.25434753
0.014775278	39.48707822
0.014968401	39.71350571
0.015176948	39.95250209
0.015396396	40.19149845
0.015621804	40.37391609
0.015845085	40.5877747
0.016055641	40.79533011
0.016246168	40.99661983
0.016426001	41.19160635
0.016606439	41.37398647
0.016796918	41.55010091
0.016998497	41.75139064
0.017212542	41.93377075
0.017440878	42.10988519
0.017679127	42.27343074
0.017925485	42.45581087
0.018177935	42.60678754
0.018432158	42.75146101
0.018683766	42.89609696
0.018926147	43.05964252
0.019155787	43.21058168
0.019370953	43.35525514
0.019571266	43.47475333
0.019755358	43.60055472
0.019929296	43.73892499
0.020109544	43.83958861
0.020306036	43.96535248
0.020521042	44.07858498
0.020754435	44.21065205
0.021000153	44.28614038
0.021250424	44.41194177
0.021499181	44.4936958
0.021737703	44.61949718
0.02195693	44.72642649
0.022152516	44.82705259
0.022321891	44.921413
0.022466475	45.03464551
0.022587429	45.09122424
0.02269466	45.18558467
0.022799633	45.2547698
0.022910551	45.31765173
0.0230372	45.38683687

File: mechanicalResultsShear/100-4.txt
0.002433198	4.730363984
0.002521314	5.248324547
0.002634718	6.003451038
0.002774089	6.820968056
0.002934044	7.613506534
0.003109747	8.406082241
0.003298578	9.22359926
0.003501531	10.03486235
0.003719716	10.86488726
0.003955374	11.63870113
0.00420388	12.41255223
0.004457248	13.1863661
0.004709488	13.93523864
0.004957368	14.70908973
0.00520277	15.42676702
0.005453548	16.15691496
0.005712002	16.86833829
0.005970834	17.57350769
0.006223497	18.27246036
0.006465773	18.92774711
0.006685795	19.64538715
0.00686787	20.29441995
0.007007798	20.95592342
0.00711413	21.56750701
0.007204956	22.17909059
0.007294361	22.80314484
0.007385709	23.42098238
0.007483139	23.98886282
0.007595971	24.56925114
0.007736205	25.14338552
0.007911234	25.705012
0.008120437	26.26667573
0.008358003	26.79714417
0.008611441	27.34008328
0.008868759	27.85804384
0.009119759	28.36975046
0.009358445	28.90021891
0.009581131	29.39323815
0.009790062	29.8924741
0.009990632	30.3792394
0.010190995	30.86600469
0.010395056	31.32782867
0.010602013	31.78336146
0.010815758	32.25140216
0.011041155	32.68203086
0.01128482	33.10636839
0.011548787	33.54946775
0.011828459	33.9551179
0.012115197	34.34826017
0.012395292	34.72893178
0.012660939	35.14083588
0.012911084	35.50278287
0.013142216	35.86472987
0.013347515	36.22046015
0.013531011	36.55742861
0.013701513	36.90065099
0.013867683	37.23140273
0.014035079	37.55593774
0.01420633	37.83051565
0.014377524	38.15501344
0.014547159	38.4545699
0.014716954	38.72914782
0.014885977	39.00997967
0.015051745	39.25336232
0.015210756	39.48427431
0.015364322	39.75263551
0.015514095	39.96482288
0.015662661	40.18322698
0.015813592	40.40788502
0.015970407	40.62632635
0.016141503	40.8384765
0.016330797	41.03819322
0.016539601	41.2503806
0.016772179	41.46253075
0.017031152	41.64977681
0.017316992	41.83073169
0.017625302	42.01172381
0.017942663	42.19271592
0.018252355	42.36120014
0.018541863	42.49848911
0.018800005	42.62952412
0.019022214	42.77932096
0.019210774	42.91660991
0.019372245	43.05389888
0.01950832	43.17246323
0.019629791	43.29102757
0.019748081	43.42835376
0.01986547	43.52819351
0.019980238	43.65301181
0.020095635	43.76532221
0.020218259	43.88388656
0.020354	44.02742947
0.020502287	44.13352315
0.020663511	44.2333629
0.020839374	44.33323987
0.021028637	44.43307962
0.021219679	44.52670264
0.021404357	44.62654239
0.02157971	44.72638214
0.021746424	44.78877267
0.02190299	44.85120044
0.022050033	44.93856952
0.022191885	45.01968465
0.022334703	45.0446632
0.022483344	45.09458308
0.022640903	45.17569822
0.022799277	45.19442282
0.022945106	45.25685059

File: mechanicalResultsShear/100-5.txt
0.000866809	4.144077243
0.00115202	4.907967525
0.001435815	5.760978979
0.00171576	6.582169574
0.001987969	7.377880705
0.002249446	8.21179205
0.002497409	9.058462111
0.002729911	9.854173241
0.00294825	10.65626373
0.00315964	11.4455955
0.003377735	12.24768599
0.003613545	13.03705574
0.003856409	13.80728741
0.004082244	14.53935684
0.00427513	15.29686776
0.004430581	16.02893719
0.00455804	16.74190651
0.004681876	17.42939638
0.004818435	18.12326559
0.004975627	18.81713482
0.00515923	19.47918319
0.005367482	20.12213146
0.005595802	20.78414186
0.005842493	21.41436937
0.006096932	22.04455892
0.00634811	22.66206569
0.006598643	23.26043438
0.006855467	23.85246169
0.007116651	24.43173028
0.007371348	24.98555739
0.007611786	25.55848459
0.007834414	26.10593233
0.008038695	26.60245911
0.008228336	27.1435275
0.008410676	27.67825449
0.008594345	28.21298148
0.00878733	28.71588763
0.00899432	29.22513516
0.009214527	29.7280413
0.009441657	30.17364713
0.009666529	30.62559435
0.009890442	31.10302102
0.010116596	31.56138557
0.01034871	32.01333279
0.010584288	32.42711776
0.010824772	32.89182369
0.011069729	33.29284996
0.011312568	33.71935568
0.011537931	34.12041991
0.011735758	34.54054628
0.011900345	34.9034103
0.012034063	35.2789571
0.012146881	35.64182112
0.012250593	36.00468514
0.012362219	36.32296959
0.012501298	36.66035415
0.012686655	36.99135935
0.012921395	37.30326444
0.013193342	37.63430761
0.013488823	37.95893345
0.013797319	38.24539705
0.014108674	38.52551927
0.014410305	38.77378266
0.014687174	39.04114616
0.014926234	39.29575094
0.015125077	39.50581412
0.015293537	39.72225666
0.015451139	39.97689942
0.015608904	40.2060627
0.015767903	40.41612588
0.015925875	40.64528917
0.016079613	40.87445246
0.016224481	41.0654535
0.016365426	41.25641659
0.016510042	41.42827955
0.016666141	41.61924263
0.016842019	41.79114358
0.017043564	41.91846495
0.017274234	42.05212772
0.017531031	42.20489058
0.017806207	42.36403281
0.018088375	42.51683365
0.018366892	42.64415503
0.018633455	42.78419714
0.018891465	42.91785991
0.019148937	43.02608118
0.019406809	43.16612331
0.019659331	43.28072393
0.019895451	43.38256584
0.020103292	43.50350786
0.02027349	43.59900838
0.020413118	43.68175019
0.020533432	43.77725071
0.020641099	43.85999252
0.020748034	43.95549304
0.020867653	44.06371431
0.021007847	44.14007677
0.021170255	44.23557729
0.021351438	44.28649824
0.021542609	44.36927802
0.021728475	44.42654037
0.021896827	44.47746132
0.022047688	44.50932015
0.022184654	44.54114099
0.022309052	44.57296185
0.022421679	44.59206195
0.022523066	44.61754141
0.022615974	44.64936226
0.022706319	44.65570365
0.022801158	44.70666259
0.022903251	44.72576268
0.023012915	44.72576268

File: mechanicalResultsShear/20-2.txt
0.00102969	4.298747297
0.0011566	5.25404114
0.00118251	6.20929749
0.00137856	7.177150131
0.00155403	8.182716677
0.00174537	9.181985078
0.0019588	10.19381228
0.00213019	11.21819828
0.00227524	12.22376483
0.00247462	13.22303322
0.00274343	14.20974281
0.00289589	15.19645241
0.00310485	16.18942266
0.00334559	17.1447165
0.00361362	18.1439849
0.00382669	19.09924125
0.00410983	20.05453509
0.00425274	21.00979144
0.00456116	21.92107323
0.00473675	22.84491383
0.00497205	23.73737616
0.00519693	24.66121675
0.00539448	25.53478465
0.00565653	26.40835255
0.00589277	27.26306349
0.00613847	28.11781192
0.00640604	28.95366592
0.00655203	29.75810416
0.00683842	30.60655444
0.00709631	31.39843387
0.00730284	32.18401517
0.00749161	32.96959645
0.00764898	33.73632079
0.00784825	34.50308262
0.00823985	35.25095001
0.00841101	35.99255674
0.00863873	36.75298293
0.00892496	37.49458966
0.00904799	38.20478064
0.00935551	38.92749293
0.00958196	39.59997002
0.00973521	40.29756469
0.01013865	40.94488668
0.01034185	41.61736376
0.01069817	42.27098388
0.01088334	42.90570958
0.01100104	43.55306904
0.01136241	44.18153407
0.01159866	44.80370096
0.01178463	45.40704839
0.01199239	46.01035832
0.01228202	46.6074076
0.0124591	47.16674298
0.01274534	47.72611584
0.0129016	48.27915308
0.01322926	48.8447866
0.01355015	49.38526503
0.01376697	49.91944531
0.01401633	50.42224732
0.01418101	50.93131
0.01447773	51.43407452
0.01472514	51.91172145
0.01493375	52.39562902
0.01517798	52.8669778
0.01557871	53.29435201
0.01572555	53.74684384
0.01605405	54.193075
0.0163056	54.60785293
0.01659739	55.02263084
0.01679889	55.41858931
0.01705	55.82710658
0.0172361	56.22302755
0.01752724	56.60009157
0.01782021	56.96463428
0.01816849	57.28512745
0.01837871	57.64967016
0.0185779	57.97646148
0.018809	58.31584909
0.01913878	58.63634226
0.01969398	58.95687293
0.01966328	59.27740359
0.01997307	59.56648101
0.0202792	59.83673897
0.02058885	60.13211454
0.02073484	60.4149313
0.02110287	60.6788911
0.02128669	60.94911157
0.02171859	61.18165563
0.02188414	61.42049784
0.02213833	61.65300441
0.02259732	61.87298967
0.02276481	62.09293742
0.02291976	62.31918333
0.02319864	62.52031164
0.0234412	62.72140245
0.02378974	62.90367381
0.02402177	63.06079007
0.02435227	63.20534752
0.02451965	63.35616563
0.02475824	63.48186614
0.02512558	63.59500784
0.02538566	63.71441019
0.02569615	63.79609866
0.02592995	63.89664406
0.02623334	63.90924035
0.02656555	63.86522831
0.02671351	63.84637136
0.02700554	63.82751441
0.02730973	63.80865745

File: mechanicalResultsShear/20-3.txt
0.000469686	2.215472374
0.000530678	2.416858473
0.000593509	2.624551965
0.000658124	2.844860254
0.000722902	3.05886114
0.000786234	3.272862026
0.000846228	3.505710017
0.000901273	3.732288152
0.000950861	3.952596431
0.000996532	4.179174566
0.001040349	4.399445308
0.001083617	4.632330837
0.001125362	4.877793615
0.001163815	5.116986536
0.001197539	5.36871917
0.001226011	5.595297305
0.00124935	5.815605584
0.001268591	6.048491113
0.001286408	6.281339104
0.001307096	6.514224632
0.001334963	6.765994803
0.001371778	7.005150178
0.001417222	7.244305563
0.001470119	7.483498484
0.001528545	7.716384013
0.001588937	7.955539397
0.001648719	8.201002175
0.001707159	8.452772336
0.001764256	8.691927721
0.001820412	8.918505856
0.001875514	9.176545873
0.001929446	9.409431412
0.001981131	9.636009537
0.002029215	9.875202468
0.002073352	10.12693509
0.002114513	10.35351323
0.002153769	10.59897601
0.002191873	10.83816893
0.002229351	11.05843967
0.002266495	11.32909447
0.002303137	11.56824986
0.002340124	11.79482799
0.002378838	12.03402091
0.00242016	12.27948369
0.002463816	12.50606183
0.002509843	12.73894736
0.002558846	12.98441013
0.002609556	13.22987291
0.002660531	13.46272089
0.002711484	13.68929903
0.002762943	13.93476181
0.002814231	14.16764733
0.002863982	14.40053286
0.00291412	14.65857288
0.002965227	14.89776581
0.003016518	15.11803654
0.003066119	15.35092208
0.003112251	15.58380761
0.003153583	15.82296298
0.003191411	16.04954112
0.003228335	16.30131129
0.00326788	16.50900478
0.003314365	16.75446756
0.00337	16.9810457
0.003433693	17.22020108
0.003502918	17.45308661
0.003575161	17.69224198
0.003646657	17.93143492
0.003714229	18.16432044
0.00377626	18.38459119
0.003833902	18.62374656
0.003889403	18.85663209
0.003944164	19.07063298
0.003998485	19.31609576
0.004051084	19.56155853
0.004103084	19.78186682
0.004155545	20.00213756
0.004208831	20.2224083
0.004261039	20.45529383
0.00430933	20.67560211
0.004354178	20.91475749
0.004395881	21.15391287
0.004434856	21.35533652
0.004472444	21.58191465
0.004510786	21.80849279
0.004551364	22.02880107
0.004594728	22.25537921
0.004639113	22.48195735
0.004684432	22.70222809
0.004731749	22.92880622
0.004782242	23.1491145
0.004835058	23.3631154
0.004888849	23.58338613
0.004942925	23.80365687
0.004997121	24.02396516
0.005050814	24.25054329
0.005104469	24.47712143
0.005158175	24.69112232
0.005211644	24.90512321
0.005263699	25.1191241
0.005311661	25.3205102
0.005356443	25.53451109
0.005401906	25.76108923
0.005451946	25.97509011
0.005508495	26.17647621
0.00557173	26.3967845
0.005639691	26.60447799
0.005710003	26.80590164
0.005779763	27.02617238
0.005846609	27.23386587
0.005909478	27.45417416
0.005966863	27.64298301
0.006017356	27.85698391
0.006060439	28.05837001
0.006097411	28.25348625
0.006130496	28.4549099
0.006162103	28.66260339
0.006195233	28.87660429
0.006232821	29.08429778
0.006275141	29.28568388
0.006321094	29.46822288
0.006371558	29.67591638
0.006427871	29.87103263
0.006489485	30.07245627
0.006552965	30.26753498
0.006614472	30.46895862
0.006671493	30.67665212
0.006723368	30.86546098
0.006770319	31.05430737
0.006813319	31.24938608
0.006852636	31.44450233
0.006888158	31.63334873
0.006920246	31.84104222
0.006950482	32.01096644
0.00698228	32.21865993
0.007018871	32.40119894
0.007061923	32.60258504
0.007111064	32.78512405
0.007164762	32.9739329
0.007221055	33.15016451
0.007280165	33.33270351
0.007344275	33.51520498
0.007414509	33.72293602
0.007489857	33.91174487
0.00756834	34.09428387
0.007647225	34.27047794
0.007724228	34.46559419
0.007796358	34.6418258
0.007861997	34.81805741
0.007921179	35.01317366
0.00797536	35.18940527
0.008024825	35.37194427
0.008069399	35.55444573
0.008109322	35.73698474
0.008146821	35.89433171
0.008184289	36.08944796
0.008223646	36.25937217
0.008266108	36.43560378
0.008313539	36.61183539
0.008367321	36.81325904
0.008427414	37.01464514
0.008492502	37.1846069
0.008560132	37.36710836
0.008627738	37.52445533
0.008694087	37.70068694
0.008758391	37.87691855
0.008820942	38.04057292
0.008882106	38.21680453
0.008940837	38.38672874
0.008993971	38.55665295
0.009041479	38.72661472
0.009085373	38.90284633
0.009128347	39.0601933
0.009174495	39.23642491
0.009228582	39.40004173
0.00929249	39.57627334
0.009364106	39.72735045
0.009439056	39.89727467
0.009512201	40.09239092
0.009578369	40.23716065
0.009634028	40.41339226
0.009678767	40.57073923
0.009715293	40.73435604
0.009747714	40.89170302
0.009779682	41.04278014
0.00981396	41.21270435
0.009851664	41.37005133
0.009892259	41.54001308
0.00993347	41.69736005
0.009974089	41.87986151
0.010014618	42.02463123
0.010055725	42.1882856
0.010098053	42.33932518
0.010143613	42.50297954
0.010194363	42.66032651
0.010249829	42.81767348
0.01030885	42.97502045
0.010370379	43.13863728
0.010434546	43.30229164
0.010500064	43.45336876
0.010564976	43.60440833
0.010627737	43.7617553
0.010687169	43.91910227
0.010742035	44.0575646
0.010792892	44.23379621
0.010841425	44.36598869
0.010887664	44.52333566
0.010931838	44.66806784
0.010974764	44.82541481
0.011018665	44.97649193
0.011066513	45.12126166
0.011119929	45.27860863
0.01117926	45.43595559
0.01124361	45.58699517
0.011311361	45.7254575
0.011380399	45.88911186
0.011448683	46.0275742
0.01151403	46.17234393
0.011575081	46.34226813
0.011632089	46.48703786
0.011685993	46.64438483
0.011738245	46.76396252
0.011790919	46.896155
0.011846083	47.04719458
0.011905301	47.17307966
0.011970231	47.33042663
0.012040669	47.4814662
0.012112937	47.61992854
0.012181284	47.74581362
0.012245023	47.8780061
0.012305458	48.02904568
0.012363777	48.18639264
0.012421176	48.33116237
0.012478695	48.4633173
0.012536561	48.60177964
0.01259417	48.72766472
0.012650695	48.86612705
0.012704604	48.99201214
0.012754384	49.13678186
0.01279916	49.27524419
0.012839525	49.40112927
0.012877894	49.55216885
0.012916215	49.70951583
0.012955805	49.83540091
0.012998708	49.961286
0.013047594	50.08717107
0.013104283	50.21932601
0.013168907	50.35151849
0.013241225	50.47740358
0.013319781	50.60325112
0.013401325	50.7291362
0.013481627	50.87390593
0.013557431	50.99348361
0.013628464	51.11306131
0.013696386	51.24525378
0.01376274	51.38371612
0.013827398	51.49071656
0.013889434	51.61660165
0.013946405	51.74248673
0.013996901	51.86833427
0.014042495	52.00052675
0.014086241	52.12010444
0.014130081	52.23968213
0.0141764	52.35925983
0.014226801	52.48514491
0.014281313	52.61102999
0.014339492	52.73691507
0.014400785	52.86907002
0.014463454	52.98868524
0.014526369	53.10195554
0.014588796	53.22153324
0.0146493	53.34114847
0.014707174	53.44811137
0.014762505	53.5677266
0.014815894	53.68730429
0.014866951	53.80057459
0.014915338	53.91388243
0.014961427	54.03976751
0.015006762	54.14676796
0.015052518	54.2537684
0.015099794	54.35446145
0.01514977	54.49292378
0.015202997	54.59361683
0.015259813	54.70692467
0.015319652	54.82019497
0.015380287	54.92092557
0.015440086	55.03419585
0.015498948	55.12861906
0.015558348	55.24188936
0.015620139	55.33631255
0.015684773	55.46846749
0.015751784	55.56919808
0.015819088	55.68877577
0.015885394	55.78316143
0.015950017	55.89646926
0.016011831	56.01604696
0.016071075	56.1293548
0.016129859	56.22374046
0.016189379	56.31816365
0.016250706	56.41258686
0.016314308	56.5132799
0.016379644	56.62028035
0.016445778	56.7209734
0.016512515	56.8153966
0.016580261	56.92239704
0.016650078	57.0167827
0.016721856	57.11747575
0.016793058	57.21189895
0.016860825	57.30001475
0.016921639	57.39443796
0.016973962	57.5014384
0.017017496	57.59582406
0.017053038	57.69024725
0.017083783	57.7972477
0.017114568	57.89163336
0.017149438	57.99236395
0.017192241	58.07417236
0.017243212	58.15598077
0.017300416	58.26298121
0.017360732	58.35109702
0.01742146	58.43921282
0.017481633	58.53363603
0.017540662	58.62802168
0.017597997	58.72875228
0.017653248	58.81056069
0.017707285	58.90498388
0.017761217	58.99309969
0.017816592	59.09379274
0.017876212	59.18190855
0.017942177	59.2826016
0.018014503	59.35183276
0.018091643	59.43367871
0.018170716	59.50917973
0.018248548	59.60360293
0.01832283	59.67914149
0.018393057	59.7546425
0.01846072	59.8490657
0.018528555	59.92460427
0.018598171	60.01272007
0.018669872	60.08822109
0.018742073	60.17633689
0.018813881	60.24556806
0.018884716	60.32741401
0.018954306	60.39664518
0.019021794	60.47214619
0.019085913	60.5414149
0.019145026	60.62322331
0.019199481	60.70503172
0.019252032	60.77426289
0.019305372	60.86237869
0.019361263	60.94422464
0.019420275	61.02603306
0.01948092	61.08268698
0.019541102	61.15191813
0.0196	61.23372655
0.019657672	61.29668786
0.019713811	61.37849627
0.019768274	61.44772744
0.019821039	61.50438136
0.019872226	61.57361252
0.019923689	61.62395905
0.019978122	61.69319022
0.020036506	61.76242138
0.020098236	61.83795994
0.020161325	61.90088371
0.020223038	61.96384503
0.02028323	62.03934604
0.020344769	62.10230735
0.020408248	62.16523113
0.020473219	62.22815489
0.020538816	62.28480881
0.020603853	62.36034737
0.020667772	62.4106939
0.020730697	62.46104042
0.020794485	62.49880971
0.020859232	62.55546362
0.020923644	62.60581015
0.020985785	62.66246407
0.021044027	62.72538784
0.02109851	62.77573437
0.021151386	62.81981103
0.021206515	62.87015756
0.021267837	62.93938873
0.021338533	62.98973525
0.021421136	63.04008178
0.021516322	63.07154367
0.021621927	63.13450498
0.021733223	63.14708223
0.021843094	63.14708223
0.021945345	63.15338962
0.022037494	63.15338962
0.02211982	63.15338962
0.022193384	63.17227426
0.022260831	63.1911589
0.022325524	63.21631339
0.022390849	63.23519803
0.022459047	63.26665991
0.022530512	63.28554455
0.022603691	63.3044292

File: mechanicalResultsShear/40-1.txt
0.00044358	2.399550045
0.00069305	3.281910748
0.00091658	4.208726489
0.00092153	5.205329835
0.00123582	6.16387755
0.0013278	7.160518765
0.00172884	8.188891943
0.00191021	9.210903583
0.00212828	10.23295309
0.00233505	11.26128841
0.00238461	12.2706527
0.00240011	13.29266435
0.00290838	14.30199077
0.00311936	15.31131721
0.00334419	16.32064363
0.00346796	17.32360852
0.00389592	18.30120298
0.0040633	19.27243591
0.00402894	20.25003037
0.00439199	21.2212633
0.0045407	22.14807904
0.00481686	23.09390367
0.00507864	24.01435787
0.00541439	24.94117362
0.00565057	25.84894261
0.00582329	26.71861809
0.00610909	27.62002555
0.00632528	28.47701582
0.00649798	29.34032977
0.00655097	30.17823542
0.00685161	31.02254048
0.00711164	31.83507571
0.0074015	32.65397248
0.0076125	33.44746096
0.00799014	34.24094943
0.00820497	35.02175269
0.00841905	35.79619442
0.00837991	36.55162725
0.00862759	37.35780094
0.00904799	38.09418703
0.00933493	38.8241737
0.00939991	39.54151304
0.00981896	40.25249083
0.01019556	40.95074553
0.0102501	41.64903811
0.01049217	42.33460761
0.01070562	43.0074919
0.01077041	43.6930614
0.01122217	44.34057526
0.01146114	44.98172758
0.01193208	45.62920357
0.01202732	46.25130914
0.01208861	46.89246146
0.01239269	47.4827972
0.01256307	48.0731708
0.0128063	48.68891482
0.01320937	49.25388013
0.01359478	49.83793006
0.01377391	50.40289537
0.01380933	50.94881392
0.0141893	51.49473248
0.01464387	52.02796583
0.01464664	52.54215242
0.01505299	53.06266267
0.01523306	53.57052559
0.01555061	54.05298022
0.01556058	54.53539698
0.0158767	55.02421314
0.01604654	55.45585118
0.01638021	55.91925905
0.01665147	56.36998172
0.01677451	56.82066651
0.01709593	57.21424891
0.01732752	57.64592482
0.01767599	58.04583089
0.01794281	58.43305175
0.01829277	58.82663416
0.01851959	59.18848459
0.01882785	59.55029716
0.01904781	59.91214759
0.01972322	60.24858973
0.01955394	60.58503187
0.01976803	60.91511249
0.02021596	61.23250787
0.02022495	61.53721805
0.02062358	61.82920515
0.02076922	62.08949815
0.0210201	62.38784678
0.02128227	62.65446346
0.021635	62.92108012
0.02181264	63.15596483
0.02221859	63.40353475
0.02244724	63.59396442
0.02256527	63.72725381
0.02272015	63.82248758
0.02311482	63.88595151
0.02316944	63.96213852
0.02332187	64.08910425
0.02348503	64.11447467

File: mechanicalResultsShear/40-2.txt
0.00052721	3.116150005
0.000768805	4.234899432
0.001009717	5.410544007
0.001252418	6.586226289
0.00149973	7.780835926
0.001749238	8.994410607
0.001997937	10.22065379
0.002240727	11.43422847
0.002473868	12.62254154
0.002703452	13.81715117
0.002940901	14.99279575
0.003188738	16.14951298
0.003440768	17.29356171
0.003693591	18.4060146
0.003944742	19.52476403
0.004200715	20.58665601
0.004465983	21.68014384
0.004736046	22.72936733
0.005013495	23.75332921
0.005297743	24.75202949
0.005591533	25.72543048
0.005892132	26.66090137
0.00619461	27.61529959
0.006489666	28.52550888
0.006774748	29.42938392
0.007049995	30.3016254
0.00732003	31.18020114
0.007591989	32.03351527
0.007863329	32.84256506
0.008128754	33.6705799
0.008382516	34.45436809
0.008624094	35.24445282
0.008865379	36.02190676
0.009119181	36.79936069
0.009390904	37.54518108
0.009683569	38.27840837
0.009996022	38.99263291
0.010313869	39.6879301
0.010627518	40.38952384
0.010932968	41.05318747
0.011220211	41.69792376
0.011483938	42.3489566
0.011736048	42.97469014
0.011992092	43.62576068
0.012260863	44.22623262
0.012542667	44.80773952
0.012834161	45.37028135
0.01313166	45.93911974
0.013436599	46.50166158
0.013748365	47.00734598
0.014059199	47.51932692
0.014364437	48.02497361
0.014662944	48.5053587
0.014955286	48.97307529
0.015244963	49.42186454
0.015530766	49.88958112
0.015821025	50.30677453
0.016126624	50.73026446
0.016456638	51.10949005
0.016805635	51.52668346
0.017165428	51.89327824
0.017531789	52.26620729
0.017900746	52.63280208
0.018271018	52.99939688
0.018641235	53.33439582
0.01900006	53.65042972
0.019336222	53.96646361
0.019646211	54.25090165
0.019926674	54.5479705
0.020178184	54.83874279
0.020414686	55.09154729
0.020654213	55.35702029
0.020908742	55.60352824
0.021189051	55.85637042
0.02149632	56.08391332
0.021822535	56.31779048
0.022156676	56.52003407
0.022491488	56.69071951
0.022814403	56.86770151

File: mechanicalResultsShear/40-3.txt
0.001557663	2.94588811
0.00182949	3.614544399
0.002094326	4.503966375
0.002345682	5.406031484
0.002579868	6.345950747
0.002793712	7.292153954
0.002988045	8.250962663
0.003167758	9.209809002
0.00334478	10.14340669
0.003526617	11.11485854
0.003720686	12.07998881
0.003930947	13.01358651
0.004152105	13.94718421
0.00437426	14.8807819
0.004588702	15.80173646
0.004791394	16.71640708
0.004982151	17.60586669
0.005166933	18.5205373
0.005351037	19.35321569
0.005540069	20.24895924
0.005738571	21.06899449
0.005947503	21.92059995
0.006165181	22.72802969
0.006389423	23.52913786
0.006617588	24.3239621
0.006849586	25.1251079
0.007083021	25.86943486
0.007312534	26.63904808
0.007536391	27.35816401
0.007758482	28.10881254
0.00798427	28.80271746
0.008214891	29.51551184
0.008446016	30.21570069
0.008673149	30.89700011
0.008895843	31.57194034
0.009114533	32.24059662
0.009329101	32.8966474
0.009542405	33.54637661
0.009755836	34.20874895
0.009971198	34.83322952
0.010188104	35.44510458
0.010406024	36.0633012
0.010622824	36.66889233
0.010838065	37.27444582
0.011048853	37.89896402
0.011252152	38.46670099
0.011450414	39.03440033
0.011645324	39.59585337
0.011840222	40.13834169
0.012040812	40.70604104
0.012252432	41.23592387
0.012477618	41.74059567
0.012716432	42.27676244
0.012966304	42.78143424
0.013220842	43.27346292
0.013477173	43.77809711
0.0137325	44.22595007
0.013983378	44.69908929
0.014226877	45.15954776
0.014463444	45.60743834
0.01469436	46.03008029
0.014918865	46.46532774
0.015140561	46.88796969
0.015364124	47.31061163
0.015591988	47.70804257
0.015821913	48.0865088
0.016054641	48.45869109
0.016290969	48.83087337
0.016531216	49.20305567
0.016776621	49.55631088
0.017024368	49.88431746
0.017268525	50.25017818
0.017504603	50.58450632
0.01772844	50.87469637
0.017937429	51.19638138
0.018138466	51.492893
0.018340646	51.78304543
0.018551461	52.08584099
0.018773099	52.36970947
0.019006692	52.64725639
0.019251872	52.90587623
0.019501912	53.14560664
0.01974957	53.41054805
0.019991109	53.65024082
0.020227955	53.88993359
0.020461661	54.10441535
0.020694578	54.33782418
0.020928799	54.55230593
0.021166492	54.77307163
0.021410312	54.99387496
0.021663268	55.20203514
0.021927141	55.38494668
0.022203675	55.56789586
0.022496102	55.75712898
0.022807458	55.92747265

File: mechanicalResultsShear/40-4.txt
0.000204443	3.027399258
0.000410746	3.914827156
0.000615307	4.858946519
0.00081763	5.790451095
0.001017703	6.747110161
0.001220055	7.722691406
0.001425983	8.679350471
0.001632598	9.654931726
0.00184013	10.61789819
0.002050475	11.60601913
0.002264676	12.59417763
0.002482033	13.55087424
0.002702184	14.50126346
0.002918632	15.43903788
0.003124594	16.37684985
0.00332089	17.32723907
0.003512256	18.22097436
0.003705779	19.1272869
0.003908278	20.00844495
0.00412143	20.87702576
0.004343208	21.74556902
0.004571791	22.59526518
0.004807171	23.42603916
0.005046325	24.26942794
0.005291674	25.08135482
0.005546263	25.86808967
0.005810176	26.65482452
0.00608104	27.42271227
0.006351483	28.19686988
0.006616879	28.94583545
0.006872196	29.68222378
0.007115347	30.41234225
0.007347501	31.12353854
0.007569408	31.83477238
0.007781942	32.54596866
0.007982701	33.22570307
0.008169668	33.90547502
0.008345819	34.57263218
0.008520236	35.2209047
0.008708875	35.87544707
0.008923987	36.56148887
0.009170599	37.1846069
0.009448816	37.80768739
0.00975249	38.43080542
0.010072207	39.01615416
0.010399901	39.63292726
0.010725753	40.19939136
0.011039339	40.77843272
0.011336477	41.35747408
0.011618811	41.8924763
0.011888716	42.44005577
0.012146044	43.00648233
0.012390829	43.51002268
0.012622637	44.02610272
0.012843017	44.5422203
0.013051839	45.01426121
0.013250911	45.48003227
0.013446227	45.97095782
0.013649322	46.43669134
0.013872039	46.87727036
0.014117416	47.33673403
0.014379721	47.76469827
0.014656046	48.1801228
0.014945088	48.60808703
0.015246607	49.01720417
0.015556249	49.41374407
0.015866893	49.78505439
0.016172768	50.16270963
0.016469766	50.52144271
0.016752721	50.90540536
0.017018974	51.23267654
0.017271516	51.57256252
0.017512274	51.89352631
0.017742419	52.20822025
0.017966169	52.53552897
0.018186806	52.83133828
0.018408122	53.11457033
0.018631277	53.39780238
0.018857484	53.68730429
0.019086844	53.96422895
0.019320459	54.20969173
0.019565384	54.4677693
0.019825857	54.70061728
0.02010151	54.94608005
0.020393934	55.19158037
0.020702256	55.43704315
0.021024407	55.66362128
0.021352597	55.86500738
0.021677154	56.06643103
0.021995538	56.26781713
0.022307292	56.45662599
0.022612651	56.64547238
0.022916453	56.82170399

File: mechanicalResultsShear/40-5.txt
0.000253436	2.684407961
0.000463774	3.497304503
0.000672836	4.360607697
0.000882001	5.286909813
0.001087919	6.206897003
0.001285071	7.158421232
0.001471738	8.128852666
0.001649857	9.09928409
0.001822814	10.08230778
0.001994653	11.05273921
0.002167326	12.04207783
0.002342889	13.00619433
0.002525586	13.9639959
0.002719774	14.94074226
0.002924715	15.8733593
0.003140645	16.79966141
0.003369355	17.71337125
0.003609031	18.63967337
0.003856855	19.54710588
0.004112247	20.42300135
0.004373077	21.2988968
0.004636174	22.16219999
0.004895724	23.00028108
0.005144844	23.83839973
0.00538305	24.68907307
0.005613742	25.49565469
0.005836387	26.3022739
0.006045837	27.07731847
0.006239227	27.87130781
0.006413459	28.6337977
0.006572761	29.40887986
0.006726583	30.14614763
0.006883231	30.90863752
0.007048552	31.59549864
0.007225555	32.31385922
0.007418618	33.00072033
0.007631116	33.70645105
0.007865077	34.38703484
0.008120324	35.07389595
0.008392736	35.7670344
0.008676667	36.39717394
0.008968827	37.10294225
0.009260734	37.73308179
0.009543972	38.356944
0.00981367	38.9807686
0.01006715	39.59203853
0.010303909	40.21586314
0.010522898	40.80191096
0.010723972	41.36905158
0.010916071	41.9550618
0.011109233	42.52220242
0.011310811	43.06412092
0.011520183	43.61866927
0.011739413	44.15427285
0.011970361	44.67728415
0.012214523	45.20661038
0.012470451	45.70443716
0.012735063	46.19594901
0.01300858	46.71896031
0.013292097	47.17269536
0.013583509	47.63267015
0.013881293	48.09268255
0.01418106	48.55269494
0.014475428	49.00011505
0.01475765	49.42231306
0.015019497	49.86341825
0.015256283	50.24780187
0.015471042	50.63846281
0.015670909	51.01656909
0.015863786	51.42617483
0.016058368	51.79165125
0.016265444	52.14453541
0.016491444	52.47219744
0.016737516	52.81876666
0.017001894	53.14646629
0.017278391	53.45522114
0.017561534	53.7513837
0.017846096	54.05386121
0.018124034	54.33111659
0.018390961	54.6146869
0.0186495	54.86044282
0.018899574	55.1377358
0.019138739	55.38976906
0.019369355	55.62924764
0.019596003	55.85609637
0.019819481	56.06403792
0.020034451	56.29720157
0.020235441	56.4421066
0.020423243	56.54923483
0.020598716	56.64377079
0.020765575	56.75089903
0.020929762	56.78239849

File: mechanicalResultsShear/60-1.txt
0.00052607	2.336332421
0.000734203	2.797126185
0.00094234	3.686234014
0.001145589	4.601279163
0.001339809	5.555307694
0.001531714	6.515801202
0.001730798	7.469791028
0.001945918	8.449756869
0.002173369	9.410250377
0.002404361	10.39021623
0.002629134	11.36367839
0.002841394	12.32417189
0.003037515	13.27169674
0.003217803	14.17377323
0.003381942	15.08881837
0.003536399	16.00390223
0.00369265	16.89947503
0.003856117	17.76911052
0.004024516	18.66472203
0.004194772	19.50187782
0.004365578	20.35207968
0.004541307	21.15679446
0.004728046	21.9810203
0.004929114	22.76626274
0.005144472	23.5515439
0.005369587	24.33678634
0.00559794	25.1220675
0.005826885	25.84893164
0.006060998	26.59526812
0.006299658	27.31562856
0.00654863	28.04895768
0.006811896	28.73041216
0.007076195	29.42479659
0.007328678	30.11271604
0.007570769	30.78766684
0.007808181	31.44964898
0.008042782	32.09862376
0.008271447	32.72812619
0.008490676	33.33815629
0.008700519	33.96119376
0.008904356	34.57122385
0.009109107	35.15531662
0.009318995	35.75237806
0.00953701	36.33647085
0.009765401	36.88161896
0.010005893	37.41375968
0.010259545	38.01082112
0.010528195	38.54300057
0.010809382	39.04920399
0.011095264	39.56837607
0.01137838	40.04864218
0.011652734	40.5224046
0.011911568	40.99612832
0.012147838	41.47639443
0.012358981	41.91121218
0.012551923	42.32655758
0.012733243	42.74840667
0.01290937	43.15724839
0.013093563	43.57259379
0.013298103	43.96200188
0.013525319	44.34490629
0.013771647	44.72130701
0.014033077	45.05225937
0.014304377	45.41569144
0.014582734	45.7531862
0.014870661	46.09064224
0.015167093	46.39565729
0.015465818	46.68770368
0.015763003	46.97324639
0.016054119	47.23285178
0.016334658	47.51839449
0.016601929	47.78450357
0.016856537	48.05057393
0.017105366	48.27123465
0.017353457	48.48539168
0.017601703	48.68658006
0.017846334	48.88126474
0.018082006	49.0889568
0.018298836	49.27063412
0.018486185	49.45885384
0.018639853	49.62109754
0.018761433	49.77037257
0.018866382	49.91964761
0.018971405	50.06241897
0.019088437	50.211694
0.01922602	50.33499302
0.019391826	50.44532337
0.019596895	50.52317402
0.019848395	50.58159105
0.020152564	50.64000807
0.020506911	50.71139374
0.020902029	50.75033842
0.021326992	50.7892831
0.021765799	50.83469275
0.02220415	50.84119644

File: mechanicalResultsShear/60-2.txt
0.001073176	5.326976216
0.001339065	6.186359262
0.001601364	7.102622389
0.001855503	8.037845547
0.002101243	8.947813798
0.002343328	9.889331831
0.002585458	10.7929675
0.002828523	11.72185809
0.003067119	12.62549376
0.003298217	13.52279686
0.003526665	14.41380508
0.00375851	15.30477561
0.003997936	16.18945126
0.004240937	17.06149945
0.00448577	17.92717738
0.004729711	18.76763809
0.004968977	19.63964858
0.005205821	20.43585667
0.005440938	21.26365223
0.005668257	22.04723286
0.005881922	22.86869586
0.006085324	23.63961133
0.006283235	24.4105645
0.0064809	25.16885253
0.006679453	25.94610059
0.006880362	26.67909602
0.007085553	27.41212913
0.007295536	28.1324971
0.007509374	28.82757248
0.007726973	29.51005808
0.007948607	30.20513346
0.008169154	30.88128649
0.008386599	31.5384418
0.008603646	32.20196738
0.00882173	32.82753522
0.009037959	33.45314075
0.009251176	34.09137373
0.00945997	34.69798153
0.009663087	35.29199958
0.009859633	35.88597993
0.010052331	36.47996028
0.010247424	37.06131318
0.010452199	37.62370604
0.010672234	38.17347146
0.010912842	38.77378439
0.011173093	39.27929718
0.011447131	39.81643514
0.011730923	40.3535731
0.012019777	40.84012586
0.012306706	41.35197122
0.012591152	41.857484
0.012870687	42.29982183
0.013143124	42.77374713
0.013407683	43.21608496
0.013662419	43.67105024
0.013906738	44.10076061
0.014143544	44.54309843
0.014379915	44.96014365
0.014623592	45.36456141
0.014879372	45.75001916
0.015148704	46.12918202
0.015426202	46.5020123
0.01570108	46.88747004
0.015964366	47.23500773
0.016210383	47.58258311
0.0164431	47.92378822
0.016667242	48.25869845
0.016884272	48.5873138
0.017095838	48.89059885
0.017306349	49.1939216
0.017521052	49.49724435
0.017739211	49.79423453
0.01795745	50.07859725
0.018176351	50.33766738
0.018395653	50.60307007
0.018611859	50.86847276
0.018822103	51.121248
0.019023843	51.38031813
0.0192169	51.62676079
0.019404297	51.85424342
0.019595397	52.07543119
0.019797612	52.2839538
0.020017769	52.50510386
0.020264602	52.70733159
0.020537705	52.94114681
0.020833941	53.14333684
0.021145382	53.32660454
0.021462182	53.50983456
0.021776193	53.6804748
0.022079914	53.83211733
0.02237117	53.98375986
0.022646072	54.14806754
0.022902664	54.27445516
